Repository: cy7372/MoCapture

File: datas/Mo_baseline.csv (part 1 of 2)
Adsorbent,尺寸,Surface area ,孔径,孔容,zeta,-OH,-CO3,-COOH,-N,金属,非金属,pH,Mo初始浓度,Dose,吸附动力学,Mo adsorption capacity,
α-Al2O3,纳米,,,,,1,0,0,0,Al,,1,,125,30,69,
γ-Al2O3,微米,175,20,0.3,/,1,0,0,0,Al,,3,15000,2,,46,
MA_700,纳米,229,60,/,/,1,0,0,0,Al,,3,1000,2,120,31,
铝嵌入型介孔硅,纳米,463,32,0.47,/,1,0,0,0,Al,Si,3,1000,10,120,17,
AlEG-Pro(1)-700,微米,276,70,/,/,1,0,0,0,Al,,3,1000,10,120,41,
氧化铝微球,/,175,25,0.3,/,1,0,0,0,Al,,3,,,,46,
纳米晶γ-Al₂O₃,纳米,252,55,0.3,/,1,0,0,0,Al,,3,10000,10,10,205,
MA,微米,230,20,/,6.5,1,0,0,0,Al,,3,10000,9,30,225,
TUD-1,微米,402,80,0.84,6.5,1,0,0,0,Al,,2,4800,20,10,112,
Al99Mo 凝胶,微米,30,/,/,/,1,0,0,0,Al,,5,50000,,300,364,
介孔 γ-Al2O3,微米,287,18,/,6.5,1,0,0,0,Al,,3,25000,,30,375,
t-ZrO2,纳米,340,4,/,4.5,1,0,0,0,Zr,,9,10000,10,5,250,
单斜氧化锆MZ,,/,/,/,/,1,0,0,0,Zr,S、P,3,,100,60,77,
正交OZ,,/,/,/,/,1,0,0,0,Zr,,3,,100,60,150,
硫酸化SZ,微米,/,/,/,/,1,0,0,0,Zr,,7,,100,,16,
磷酸化PZ,微米,/,/,/,/,1,0,0,0,Zr,,3,,100,,13,
PZC,微米,/,/,/,/,1,0,0,0,Zr,,7,26000,100,1800,250,
PZC,微米,/,/,/,6.5,1,0,0,0,Zr,,2,20000,100,1800,318,
ZrOH4 #2,纳米,151,19.3,0.15,,1,1,0,0,Zr,,2,1000,10,1440,300,
ZrOH4 #1,纳米,76,,0.06,,1,1,0,0,Zr,,2,1000,10,1440,165,
UiO-66 (Zr),纳米,1624,6,0.59,9.2,0,0,1,0,Zr,,3,20000,10,1440,334,
Form-UiO-66,纳米,1653,6,0.61,9.5,0,0,1,0,Zr,,3,20000,10,1440,293,
UiO-66-NH2,纳米,295,6,0.11,9.1,0,0,1,1,Zr,,3,20000,10,1440,142,
UiO-66-NO2,,575,6,0.19,8.2,0,0,1,1,Zr,,3,20000,10,1440,225,
PCN-222,微米,1882,37,1.22,6.7,0,0,1,1,Zr,C,3,20000,6,180,525,
PCN-222,微米,1882,37,1.22,6.7,0,0,1,1,Zr,C,3,1500,6,60,220,
PCN-222,微米,1882,37,1.22,6.7,0,0,1,1,Zr,C,3,1500,6,150,220,
PCN-222,微米,1882,37,1.22,6.7,0,0,1,1,Zr,C,3,1500,6,300,220,
PCN-222,微米,1882,37,1.22,6.7,0,0,1,1,Zr,C,3,5000,6,180,350,
PCN-222,微米,1882,37,1.22,6.7,0,0,1,1,Zr,C,3,5000,6,300,365,
PCN-222,微米,1882,37,1.22,6.7,0,0,1,1,Zr,C,3,10000,6,180,410,
PCN-222,微米,1882,37,1.22,6.7,0,0,1,1,Zr,C,3,10000,6,300,410,
PCN-222,微米,1882,37,1.22,6.7,0,0,1,1,Zr,C,3,15000,6,300,450,
PCN-222,微米,1882,37,1.22,6.7,0,0,1,1,Zr,C,3,20000,6,300,475,
PCN-222,微米,1882,37,1.22,6.7,0,0,1,1,Zr,C,2,5000,6,300,457,
PCN-222,微米,1882,37,1.22,6.7,0,0,1,1,Zr,C,3,5000,6,300,350,
PCN-222,微米,1882,37,1.22,6.7,0,0,1,1,Zr,C,5,5000,6,300,210,
PCN-222,微米,1882,37,1.22,6.7,0,0,1,1,Zr,C,7.5,5000,6,300,150,
PCN-222,微米,1882,37,1.22,6.7,0,0,1,1,Zr,C,10,5000,6,300,140,
PCN-224,纳米,1467,10,0.56,6.7,0,0,1,1,Zr,C,3,20000,6,120,455,
PCN-224,纳米,1467,10,0.56,6.7,0,0,1,1,Zr,C,3,1500,6,60,160,
PCN-224,纳米,1467,10,0.56,6.7,0,0,1,1,Zr,C,3,1500,6,150,195,
PCN-224,纳米,1467,10,0.56,6.7,0,0,1,1,Zr,C,3,1500,6,300,195,
PCN-224,纳米,1467,10,0.56,6.7,0,0,1,1,Zr,C,3,5000,6,180,325,
PCN-224,纳米,1467,10,0.56,6.7,0,0,1,1,Zr,C,3,5000,6,300,330,
PCN-224,纳米,1467,10,0.56,6.7,0,0,1,1,Zr,C,3,10000,6,180,370,
PCN-224,纳米,1467,10,0.56,6.7,0,0,1,1,Zr,C,3,10000,6,300,380,
PCN-224,纳米,1467,10,0.56,6.7,0,0,1,1,Zr,C,3,15000,6,300,195,
PCN-224,纳米,1467,10,0.56,6.7,0,0,1,1,Zr,C,3,20000,6,300,410,
PCN-224,纳米,1467,10,0.56,6.7,0,0,1,1,Zr,C,2,5000,6,300,332,
PCN-224,纳米,1467,10,0.56,6.7,0,0,1,1,Zr,C,3,5000,6,300,321,
PCN-224,纳米,1467,10,0.56,6.7,0,0,1,1,Zr,C,5,5000,6,300,210,
PCN-224,纳米,1467,10,0.56,6.7,0,0,1,1,Zr,C,7.5,5000,6,300,145,
PCN-224,纳米,1467,10,0.56,6.7,0,0,1,1,Zr,C,8.7,5000,6,300,145,
TiP聚合物嵌入二氧化钛,纳米,30,400,/,/,0,0,1,0,Ti,,,,10,60,110,
商用TiO2,纳米,52,/,/,/,1,0,0,0,Ti,,7,100,4,1440,6.5,
溶胶‐凝胶TiO₂,纳米,/,/,/,/,1,0,0,0,Ti,,7,100,4,1440,2.5,
Hydrous TiO2,微米,/,/,/,/,1,0,0,0,Ti,,2,10000,166,60,230,
CeO2 CP-2,纳米,173,23,0.057,7,1,0,0,0,Ce,,3,5000,,60,184,
CeO2 HT-1,纳米,187,27,0.128,7,1,0,0,0,Ce,,3,5000,,15,192,
UiO-66 (Ce),纳米,1140,10,0.4,9,1,0,0,0,Ce,,3,20000,6,30,475,
UiO-66 (Ce),纳米,1140,10,0.4,9,1,0,0,0,Ce,,3,1500,6,30,140,
UiO-66 (Ce),纳米,1140,10,0.4,9,1,0,0,0,Ce,,3,1500,6,90,170,
UiO-66 (Ce),纳米,1140,10,0.4,9,1,0,0,0,Ce,,3,1500,6,180,175,
UiO-66 (Ce),纳米,1140,10,0.4,9,1,0,0,0,Ce,,3,5000,6,40,260,
UiO-66 (Ce),纳米,1140,10,0.4,9,1,0,0,0,Ce,,3,5000,6,70,270,
UiO-66 (Ce),纳米,1140,10,0.4,9,1,0,0,0,Ce,,3,5000,6,180,300,
UiO-66 (Ce),纳米,1140,10,0.4,9,1,0,0,0,Ce,,3,10000,6,40,350,
UiO-66 (Ce),纳米,1140,10,0.4,9,1,0,0,0,Ce,,3,10000,6,180,395,
UiO-66 (Ce),纳米,1140,10,0.4,9,1,0,0,0,Ce,,3,15000,6,180,380,
UiO-66 (Ce),纳米,1140,10,0.4,9,1,0,0,0,Ce,,3,20000,6,180,360,
UiO-66 (Ce),纳米,1140,10,0.4,9,1,0,0,0,Ce,,3,5000,6,180,400,
UiO-66 (Ce),纳米,1140,10,0.4,9,1,0,0,0,Ce,,3,5000,6,180,345,
UiO-66 (Ce),纳米,1140,10,0.4,9,1,0,0,0,Ce,,3,5000,6,180,250,
UiO-66 (Ce),纳米,1140,10,0.4,9,1,0,0,0,Ce,,3,5000,6,180,220,
UiO-66 (Ce),纳米,1140,10,0.4,9,1,0,0,0,Ce,,3,5000,6,180,182,
PCeCl,,,,,,1,0,0,0,Ce,,12,600,10,20,94,
壳聚糖1,微米,/,/,/,/,1,0,0,1,,C,3,200,0.1,,700,
壳聚糖2,微米,/,/,/,/,1,0,0,1,,C,3,200,0.1,,700,
壳聚糖3,纳米,/,/,/,6.3,1,0,0,1,,C,3,600,5,,265,
ZnAl-LDH,纳米,22,,0.05,,1,0,0,0,"Zn,Al",,6,100,1,120,114,
AlOOH,微米,105,35,0.25,9.9,1,0,0,0,Al,,2,33.31226117,2,720,2.945651442,
AlOOH,微米,105,35,0.25,9.9,1,0,0,0,Al,,2,60.1613487,2,720,10.61862141,
AlOOH,微米,105,35,0.25,9.9,1,0,0,0,Al,,2,87.52602224,2,720,20.00736624,
AlOOH,微米,105,35,0.25,9.9,1,0,0,0,Al,,2,116.0541514,2,720,27.96757961,
AlOOH,微米,105,35,0.25,9.9,1,0,0,0,Al,,2,173.5392019,2,720,49.68665874,
AlOOH,微米,105,35,0.25,9.9,1,0,0,0,Al,,2,223.4294238,2,720,65.47827899,
AlOOH,微米,105,35,0.25,9.9,1,0,0,0,Al,,2,342.8885277,2,720,104.129746,
AlOOH,微米,105,35,0.25,9.9,1,0,0,0,Al,,2,444.0591826,2,720,111.1839548,
AlOOH,微米,105,35,0.25,9.9,1,0,0,0,Al,,2,547.5972103,2,720,128.2657896,
AlOOH,微米,105,35,0.25,9.9,1,0,0,0,Al,,2,664.977247,2,720,139.6380093,
AlOOH,微米,105,35,0.25,9.9,1,0,0,0,Al,,2,863.5354978,2,720,155.5780181,
AlOOH,微米,105,35,0.25,9.9,1,0,0,0,Al,,2,1051.395453,2,720,190.1287814,
AlOOH,微米,105,35,0.25,9.9,1,0,0,0,Al,,2,33.31226117,2,720,2.080616649,
AlOOH,微米,105,35,0.25,9.9,1,0,0,0,Al,,2,60.1613487,2,720,6.315401325,
AlOOH,微米,105,35,0.25,9.9,1,0,0,0,Al,,2,87.52602224,2,720,17.70898971,
AlOOH,微米,105,35,0.25,9.9,1,0,0,0,Al,,2,116.0541514,2,720,25.07443129,
AlOOH,微米,105,35,0.25,9.9,1,0,0,0,Al,,2,173.5392019,2,720,42.33302085,
AlOOH,微米,105,35,0.25,9.9,1,0,0,0,Al,,2,223.4294238,2,720,66.97186075,
AlOOH,微米,105,35,0.25,9.9,1,0,0,0,Al,,2,342.8885277,2,720,102.1531393,
AlOOH,微米,105,35,0.25,9.9,1,0,0,0,Al,,2,444.0591826,2,720,112.6202823,
AlOOH,微米,105,35,0.25,9.9,1,0,0,0,Al,,2,547.5972103,2,720,134.7947979,
AlOOH,微米,105,35,0.25,9.9,1,0,0,0,Al,,2,664.977247,2,720,161.2322904,
AlOOH,微米,105,35,0.25,9.9,1,0,0,0,Al,,2,863.5354978,2,720,143.7769449,
AlOOH,微米,105,35,0.25,9.9,1,0,0,0,Al,,2,1051.395453,2,720,172.4578137,
AlOOH,微米,105,35,0.25,9.9,1,0,0,0,Al,,2,634.3025338,2,720,138.8694723,
AlOOH,微米,105,35,0.25,9.9,1,0,0,0,Al,,3,634.3025338,2,720,119.7597795,
AlOOH,微米,105,35,0.25,9.9,1,0,0,0,Al,,4,634.3025338,2,720,65.9972152,
AlOOH,微米,105,35,0.25,9.9,1,0,0,0,Al,,5,634.3025338,2,720,46.91117666,
AlOOH,微米,105,35,0.25,9.9,1,0,0,0,Al,,6,634.3025338,2,720,13.36925768,
AlOOH,微米,105,35,0.25,9.9,1,0,0,0,Al,,7,634.3025338,2,720,17.34258446,
AlOOH,微米,105,35,0.25,9.9,1,0,0,0,Al,,8,634.3025338,2,720,20.36407959,
AlOOH,微米,105,35,0.25,9.9,1,0,0,0,Al,,9,634.3025338,2,720,14.93214131,
AlOOH,微米,105,35,0.25,9.9,1,0,0,0,Al,,10,634.3025338,2,720,10.01308299,
AlOOH,微米,105,35,0.25,9.9,1,0,0,0,Al,,11,634.3025338,2,720,1.716059362,
AlOOH,微米,105,35,0.25,9.9,1,0,0,0,Al,,2,634.3025338,2,720,159.003126,
AlOOH,微米,105,35,0.25,9.9,1,0,0,0,Al,,3,634.3025338,2,720,109.4258764,
AlOOH,微米,105,35,0.25,9.9,1,0,0,0,Al,,4,634.3025338,2,720,81.03303859,
AlOOH,微米,105,35,0.25,9.9,1,0,0,0,Al,,5,634.3025338,2,720,68.36388541,
AlOOH,微米,105,35,0.25,9.9,1,0,0,0,Al,,6,634.3025338,2,720,24.07730834,
AlOOH,微米,105,35,0.25,9.9,1,0,0,0,Al,,7,634.3025338,2,720,16.51204046,
AlOOH,微米,105,35,0.25,9.9,1,0,0,0,Al,,8,634.3025338,2,720,10.00993945,
AlOOH,微米,105,35,0.25,9.9,1,0,0,0,Al,,9,634.3025338,2,720,9.688788293,
AlOOH,微米,105,35,0.25,9.9,1,0,0,0,Al,,10,634.3025338,2,720,10.38875765,
AlOOH,微米,105,35,0.25,9.9,1,0,0,0,Al,,11,634.3025338,2,720,0,
AlOOH,微米,105,35,0.25,9.9,1,0,0,0,Al,,2,641.8735292,0.5,720,358.8254459,
AlOOH,微米,105,35,0.25,9.9,1,0,0,0,Al,,2,641.8735292,1,720,186.6865898,
AlOOH,微米,105,35,0.25,9.9,1,0,0,0,Al,,2,641.8735292,2,720,124.4755529,
AlOOH,微米,105,35,0.25,9.9,1,0,0,0,Al,,2,641.8735292,3,720,119.4109523,
AlOOH,微米,105,35,0.25,9.9,1,0,0,0,Al,,2,641.8735292,5,720,78.49885009,
AlOOH,微米,105,35,0.25,9.9,1,0,0,0,Al,,2,641.8735292,0.5,720,364.787958,
AlOOH,微米,105,35,0.25,9.9,1,0,0,0,Al,,2,641.8735292,1,720,185.6419558,
AlOOH,微米,105,35,0.25,9.9,1,0,0,0,Al,,2,641.8735292,2,720,123.5711507,
AlOOH,微米,105,35,0.25,9.9,1,0,0,0,Al,,2,641.8735292,3,720,119.6126131,
AlOOH,微米,105,35,0.25,9.9,1,0,0,0,Al,,2,641.8735292,5,720,79.10082822,
AlOOH,微米,105,35,0.25,9.9,1,0,0,0,Al,,2,116.7090412,2,2,38.45814056,
AlOOH,微米,105,35,0.25,9.9,1,0,0,0,Al,,2,116.7090412,2,5,37.57801418,
AlOOH,微米,105,35,0.25,9.9,1,0,0,0,Al,,2,116.7090412,2,10,37.81038407,
AlOOH,微米,105,35,0.25,9.9,1,0,0,0,Al,,2,116.7090412,2,15,37.22580599,
AlOOH,微米,105,35,0.25,9.9,1,0,0,0,Al,,2,116.7090412,2,25,37.95456337,
AlOOH,微米,105,35,0.25,9.9,1,0,0,0,Al,,2,116.7090412,2,35,37.05313805,
AlOOH,微米,105,35,0.25,9.9,1,0,0,0,Al,,2,116.7090412,2,65,38.17840847,
AlOOH,微米,105,35,0.25,9.9,1,0,0,0,Al,,2,116.7090412,2,95,38.32265236,
AlOOH,微米,105,35,0.25,9.9,1,0,0,0,Al,,2,116.7090412,2,155,38.61828428,
AlOOH,微米,105,35,0.25,9.9,1,0,0,0,Al,,2,116.7090412,2,245,36.85117082,
AlOOH,微米,105,35,0.25,9.9,1,0,0,0,Al,,2,116.7090412,2,335,36.55743162,
AlOOH,微米,105,35,0.25,9.9,1,0,0,0,Al,,2,116.7090412,2,2,38.85874197,
AlOOH,微米,105,35,0.25,9.9,1,0,0,0,Al,,2,116.7090412,2,5,39.27325585,
AlOOH,微米,105,35,0.25,9.9,1,0,0,0,Al,,2,116.7090412,2,10,39.56030487,
AlOOH,微米,105,35,0.25,9.9,1,0,0,0,Al,,2,116.7090412,2,15,39.04955205,
AlOOH,微米,105,35,0.25,9.9,1,0,0,0,Al,,2,116.7090412,2,25,39.01651596,
AlOOH,微米,105,35,0.25,9.9,1,0,0,0,Al,,2,116.7090412,2,35,39.93958359,
AlOOH,微米,105,35,0.25,9.9,1,0,0,0,Al,,2,116.7090412,2,65,40.06604996,
AlOOH,微米,105,35,0.25,9.9,1,0,0,0,Al,,2,116.7090412,2,95,40.3618365,
AlOOH,微米,105,35,0.25,9.9,1,0,0,0,Al,,2,116.7090412,2,155,40.17161192,
AlOOH,微米,105,35,0.25,9.9,1,0,0,0,Al,,2,116.7090412,2,245,38.42769338,
AlOOH,微米,105,35,0.25,9.9,1,0,0,0,Al,,2,116.7090412,2,335,37.97196111,
AlOOH,微米,105,35,0.25,9.9,1,0,0,0,Al,,2,664.977247,2,2,175.6506728,
AlOOH,微米,105,35,0.25,9.9,1,0,0,0,Al,,2,664.977247,2,5,183.870881,
AlOOH,微米,105,35,0.25,9.9,1,0,0,0,Al,,2,664.977247,2,10,165.6448565,
AlOOH,微米,105,35,0.25,9.9,1,0,0,0,Al,,2,664.977247,2,20,136.8040408,
AlOOH,微米,105,35,0.25,9.9,1,0,0,0,Al,,2,664.977247,2,30,126.999634,
AlOOH,微米,105,35,0.25,9.9,1,0,0,0,Al,,2,664.977247,2,60,151.5181167,
AlOOH,微米,105,35,0.25,9.9,1,0,0,0,Al,,2,664.977247,2,90,145.1763094,
AlOOH,微米,105,35,0.25,9.9,1,0,0,0,Al,,2,664.977247,2,150,155.8930378,
AlOOH,微米,105,35,0.25,9.9,1,0,0,0,Al,,2,664.977247,2,270,141.6638938,
AlOOH,微米,105,35,0.25,9.9,1,0,0,0,Al,,2,664.977247,2,360,208.5255083,
AlOOH,微米,105,35,0.25,9.9,1,0,0,0,Al,,2,664.977247,2,540,183.6310613,
AlOOH,微米,105,35,0.25,9.9,1,0,0,0,Al,,2,664.977247,2,720,191.572313,
AlOOH,微米,105,35,0.25,9.9,1,0,0,0,Al,,2,664.977247,2,2,174.1421409,
AlOOH,微米,105,35,0.25,9.9,1,0,0,0,Al,,2,664.977247,2,5,150.2303983,
AlOOH,微米,105,35,0.25,9.9,1,0,0,0,Al,,2,664.977247,2,10,166.7655566,
AlOOH,微米,105,35,0.25,9.9,1,0,0,0,Al,,2,664.977247,2,20,134.67834,
AlOOH,微米,105,35,0.25,9.9,1,0,0,0,Al,,2,664.977247,2,30,134.8536106,
AlOOH,微米,105,35,0.25,9.9,1,0,0,0,Al,,2,664.977247,2,60,174.8697644,
AlOOH,微米,105,35,0.25,9.9,1,0,0,0,Al,,2,664.977247,2,90,187.3547803,
AlOOH,微米,105,35,0.25,9.9,1,0,0,0,Al,,2,664.977247,2,150,156.1690987,
AlOOH,微米,105,35,0.25,9.9,1,0,0,0,Al,,2,664.977247,2,270,197.8102515,
AlOOH,微米,105,35,0.25,9.9,1,0,0,0,Al,,2,664.977247,2,360,155.2648825,
AlOOH,微米,105,35,0.25,9.9,1,0,0,0,Al,,2,664.977247,2,540,157.3807419,
AlOOH,微米,105,35,0.25,9.9,1,0,0,0,Al,,2,664.977247,2,720,191.9980262,
AlOHCO3,纳米,40,40,0.25,7.8,1,1,0,0,Al,,5,24.78672021,2,720,8.663565747,
AlOHCO3,纳米,40,40,0.25,7.8,1,1,0,0,Al,,5,48.54295547,2,720,20.88440862,
AlOHCO3,纳米,40,40,0.25,7.8,1,1,0,0,Al,,5,73.7403777,2,720,31.75543447,
AlOHCO3,纳米,40,40,0.25,7.8,1,1,0,0,Al,,5,98.11889933,2,720,41.27583934,
AlOHCO3,纳米,40,40,0.25,7.8,1,1,0,0,Al,,5,147.3499626,2,720,71.14121908,
AlOHCO3,纳米,40,40,0.25,7.8,1,1,0,0,Al,,5,196.868273,2,720,90.75131324,
AlOHCO3,纳米,40,40,0.25,7.8,1,1,0,0,Al,,5,295.5710825,2,720,131.7762094,
AlOHCO3,纳米,40,40,0.25,7.8,1,1,0,0,Al,,5,396.83263,2,720,194.9100201,
AlOHCO3,纳米,40,40,0.25,7.8,1,1,0,0,Al,,5,490.6770062,2,720,214.0729159,
AlOHCO3,纳米,40,40,0.25,7.8,1,1,0,0,Al,,5,590.813458,2,720,251.5485728,
AlOHCO3,纳米,40,40,0.25,7.8,1,1,0,0,Al,,5,808.496207,2,720,254.6876145,
AlOHCO3,纳米,40,40,0.25,7.8,1,1,0,0,Al,,5,956.3753216,2,720,241.3538463,
AlOHCO3,纳米,40,40,0.25,7.8,1,1,0,0,Al,,5,1386.506652,2,720,258.4109606,
AlOHCO3,纳米,40,40,0.25,7.8,1,1,0,0,Al,,5,24.78672021,2,720,12.15035305,
AlOHCO3,纳米,40,40,0.25,7.8,1,1,0,0,Al,,5,48.54295547,2,720,24.51664418,
AlOHCO3,纳米,40,40,0.25,7.8,1,1,0,0,Al,,5,73.7403777,2,720,38.01050397,
AlOHCO3,纳米,40,40,0.25,7.8,1,1,0,0,Al,,5,98.11889933,2,720,44.80315038,
AlOHCO3,纳米,40,40,0.25,7.8,1,1,0,0,Al,,5,147.3499626,2,720,67.28308796,
AlOHCO3,纳米,40,40,0.25,7.8,1,1,0,0,Al,,5,196.868273,2,720,95.56712279,
AlOHCO3,纳米,40,40,0.25,7.8,1,1,0,0,Al,,5,295.5710825,2,720,133.7425713,
AlOHCO3,纳米,40,40,0.25,7.8,1,1,0,0,Al,,5,396.83263,2,720,183.7188102,
AlOHCO3,纳米,40,40,0.25,7.8,1,1,0,0,Al,,5,490.6770062,2,720,224.0534275,
AlOHCO3,纳米,40,40,0.25,7.8,1,1,0,0,Al,,5,590.813458,2,720,274.8067732,
AlOHCO3,纳米,40,40,0.25,7.8,1,1,0,0,Al,,5,808.496207,2,720,267.0923938,
AlOHCO3,纳米,40,40,0.25,7.8,1,1,0,0,Al,,5,956.3753216,2,720,249.9063877,
AlOHCO3,纳米,40,40,0.25,7.8,1,1,0,0,Al,,5,1386.506652,2,720,261.1120682,
AlOHCO3,纳米,40,40,0.25,7.8,1,1,0,0,Al,,5,132.9769045,1,2,117.804734,
AlOHCO3,纳米,40,40,0.25,7.8,1,1,0,0,Al,,5,132.9769045,1,5,115.20177,
AlOHCO3,纳米,40,40,0.25,7.8,1,1,0,0,Al,,5,132.9769045,1,10,116.6009918,
AlOHCO3,纳米,40,40,0.25,7.8,1,1,0,0,Al,,5,132.9769045,1,20,117.213914,
AlOHCO3,纳米,40,40,0.25,7.8,1,1,0,0,Al,,5,132.9769045,1,30,117.2991469,
AlOHCO3,纳米,40,40,0.25,7.8,1,1,0,0,Al,,5,132.9769045,1,60,118.5406964,
AlOHCO3,纳米,40,40,0.25,7.8,1,1,0,0,Al,,5,132.9769045,1,90,117.9977604,
AlOHCO3,纳米,40,40,0.25,7.8,1,1,0,0,Al,,5,132.9769045,1,150,121.7142356,
AlOHCO3,纳米,40,40,0.25,7.8,1,1,0,0,Al,,5,132.9769045,1,270,119.5570795,
AlOHCO3,纳米,40,40,0.25,7.8,1,1,0,0,Al,,5,132.9769045,1,360,119.5938069,
AlOHCO3,纳米,40,40,0.25,7.8,1,1,0,0,Al,,5,132.9769045,1,550,119.5617837,
AlOHCO3,纳米,40,40,0.25,7.8,1,1,0,0,Al,,5,132.9769045,1,780,120.1561707,
AlOHCO3,纳米,40,40,0.25,7.8,1,1,0,0,Al,,5,132.9769045,1,1440,120.3492813,
AlOHCO3,纳米,40,40,0.25,7.8,1,1,0,0,Al,,5,138.5247693,1,2,116.8801276,
AlOHCO3,纳米,40,40,0.25,7.8,1,1,0,0,Al,,5,138.5247693,1,5,117.221985,
AlOHCO3,纳米,40,40,0.25,7.8,1,1,0,0,Al,,5,138.5247693,1,10,114.319103,
AlOHCO3,纳米,40,40,0.25,7.8,1,1,0,0,Al,,5,138.5247693,1,20,114.9573922,
AlOHCO3,纳米,40,40,0.25,7.8,1,1,0,0,Al,,5,138.5247693,1,30,115.8654893,
AlOHCO3,纳米,40,40,0.25,7.8,1,1,0,0,Al,,5,138.5247693,1,60,117.1329093,
AlOHCO3,纳米,40,40,0.25,7.8,1,1,0,0,Al,,5,138.5247693,1,90,117.5213873,
AlOHCO3,纳米,40,40,0.25,7.8,1,1,0,0,Al,,5,138.5247693,1,150,118.0889703,
AlOHCO3,纳米,40,40,0.25,7.8,1,1,0,0,Al,,5,138.5247693,1,270,118.1061404,
AlOHCO3,纳米,40,40,0.25,7.8,1,1,0,0,Al,,5,138.5247693,1,350,118.7946265,
AlOHCO3,纳米,40,40,0.25,7.8,1,1,0,0,Al,,5,138.5247693,1,540,118.726119,
AlOHCO3,纳米,40,40,0.25,7.8,1,1,0,0,Al,,5,138.5247693,1,770,119.200376,
AlOHCO3,纳米,40,40,0.25,7.8,1,1,0,0,Al,,5,138.5247693,1,1440,119.0247269,
AlOHCO3,纳米,40,40,0.25,7.8,1,1,0,0,Al,,5,486.6034615,2,2,186.9266783,
AlOHCO3,纳米,40,40,0.25,7.8,1,1,0,0,Al,,5,486.6034615,2,5,151.8329271,
AlOHCO3,纳米,40,40,0.25,7.8,1,1,0,0,Al,,5,486.6034615,2,10,157.0803131,
AlOHCO3,纳米,40,40,0.25,7.8,1,1,0,0,Al,,5,486.6034615,2,20,186.5390098,
AlOHCO3,纳米,40,40,0.25,7.8,1,1,0,0,Al,,5,486.6034615,2,30,211.4272402,
AlOHCO3,纳米,40,40,0.25,7.8,1,1,0,0,Al,,5,486.6034615,2,60,210.5740681,
AlOHCO3,纳米,40,40,0.25,7.8,1,1,0,0,Al,,5,486.6034615,2,105,216.3562865,
AlOHCO3,纳米,40,40,0.25,7.8,1,1,0,0,Al,,5,486.6034615,2,145,217.0655016,
AlOHCO3,纳米,40,40,0.25,7.8,1,1,0,0,Al,,5,486.6034615,2,270,217.6962019,
AlOHCO3,纳米,40,40,0.25,7.8,1,1,0,0,Al,,5,486.6034615,2,360,218.538991,
AlOHCO3,纳米,40,40,0.25,7.8,1,1,0,0,Al,,5,486.6034615,2,460,219.4099796,
AlOHCO3,纳米,40,40,0.25,7.8,1,1,0,0,Al,,5,486.6034615,2,780,218.7651185,
AlOHCO3,纳米,40,40,0.25,7.8,1,1,0,0,Al,,5,486.6034615,2,1440,219.8152313,
AlOHCO3,纳米,40,40,0.25,7.8,1,1,0,0,Al,,5,345.299665,2,2,140.9428515,
AlOHCO3,纳米,40,40,0.25,7.8,1,1,0,0,Al,,5,345.299665,2,5,158.6112183,
AlOHCO3,纳米,40,40,0.25,7.8,1,1,0,0,Al,,5,345.299665,2,10,161.6821809,
AlOHCO3,纳米,40,40,0.25,7.8,1,1,0,0,Al,,5,345.299665,2,20,162.5757369,
AlOHCO3,纳米,40,40,0.25,7.8,1,1,0,0,Al,,5,345.299665,2,30,162.2101311,
AlOHCO3,纳米,40,40,0.25,7.8,1,1,0,0,Al,,5,345.299665,2,60,161.4020648,
AlOHCO3,纳米,40,40,0.25,7.8,1,1,0,0,Al,,5,345.299665,2,90,160.6590009,
AlOHCO3,纳米,40,40,0.25,7.8,1,1,0,0,Al,,5,345.299665,2,120,159.545423,
AlOHCO3,纳米,40,40,0.25,7.8,1,1,0,0,Al,,5,345.299665,2,180,160.0300254,
AlOHCO3,纳米,40,40,0.25,7.8,1,1,0,0,Al,,5,345.299665,2,1320,160.9249964,
AlOHCO3,纳米,40,40,0.25,7.8,1,1,0,0,Al,,4,702.8763259,2,720,307.3297553,
AlOHCO3,纳米,40,40,0.25,7.8,1,1,0,0,Al,,5,702.8763259,2,720,290.3349077,
AlOHCO3,纳米,40,40,0.25,7.8,1,1,0,0,Al,,6,702.8763259,2,720,230.1795694,
AlOHCO3,纳米,40,40,0.25,7.8,1,1,0,0,Al,,7,702.8763259,2,720,166.2490183,
AlOHCO3,纳米,40,40,0.25,7.8,1,1,0,0,Al,,8,702.8763259,2,720,102.9520372,
AlOHCO3,纳米,40,40,0.25,7.8,1,1,0,0,Al,,9,702.8763259,2,720,65.53667537,
AlOHCO3,纳米,40,40,0.25,7.8,1,1,0,0,Al,,10,702.8763259,2,720,33.18774339,
AlOHCO3,纳米,40,40,0.25,7.8,1,1,0,0,Al,,11,702.8763259,2,720,38.53506495,
AlOHCO3,纳米,40,40,0.25,7.8,1,1,0,0,Al,,4,702.8763259,2,720,286.8837205,
AlOHCO3,纳米,40,40,0.25,7.8,1,1,0,0,Al,,5,702.8763259,2,720,290.4376573,
AlOHCO3,纳米,40,40,0.25,7.8,1,1,0,0,Al,,6,702.8763259,2,720,223.4226275,
AlOHCO3,纳米,40,40,0.25,7.8,1,1,0,0,Al,,7,702.8763259,2,720,174.0131699,
AlOHCO3,纳米,40,40,0.25,7.8,1,1,0,0,Al,,8,702.8763259,2,720,112.6310061,
AlOHCO3,纳米,40,40,0.25,7.8,1,1,0,0,Al,,9,702.8763259,2,720,61.24940629,
AlOHCO3,纳米,40,40,0.25,7.8,1,1,0,0,Al,,10,702.8763259,2,720,31.37750153,
AlOHCO3,纳米,40,40,0.25,7.8,1,1,0,0,Al,,11,702.8763259,2,720,35.33837014,
AlOHCO3,纳米,40,40,0.25,7.8,1,1,0,0,Al,,5,641.8735292,0.5,720,96.14270658,
AlOHCO3,纳米,40,40,0.25,7.8,1,1,0,0,Al,,5,641.8735292,1,720,155.2975931,
AlOHCO3,纳米,40,40,0.25,7.8,1,1,0,0,Al,,5,641.8735292,2,720,192.9091965,
AlOHCO3,纳米,40,40,0.25,7.8,1,1,0,0,Al,,5,641.8735292,3,720,187.8340344,
AlOHCO3,纳米,40,40,0.25,7.8,1,1,0,0,Al,,5,641.8735292,5,720,113.2660932,
AlOHCO3,纳米,40,40,0.25,7.8,1,1,0,0,Al,,5,641.8735292,0.5,720,116.4312113,
AlOHCO3,纳米,40,40,0.25,7.8,1,1,0,0,Al,,5,641.8735292,1,720,155.0330451,
AlOHCO3,纳米,40,40,0.25,7.8,1,1,0,0,Al,,5,641.8735292,2,720,194.0357964,
AlOHCO3,纳米,40,40,0.25,7.8,1,1,0,0,Al,,5,641.8735292,3,720,189.7644192,
AlOHCO3,纳米,40,40,0.25,7.8,1,1,0,0,Al,,5,641.8735292,5,720,114.6193519,
LiAl-LDH,微米,20,100,0.054,9.2,1,1,0,0,"Li, Al",,4,641.8735292,0.5,720,463.7869038,
LiAl-LDH,微米,20,100,0.054,9.2,1,1,0,0,"Li, Al",,4,641.8735292,1,720,349.6692406,
LiAl-LDH,微米,20,100,0.054,9.2,1,1,0,0,"Li, Al",,4,641.8735292,2,720,249.111179,
LiAl-LDH,微米,20,100,0.054,9.2,1,1,0,0,"Li, Al",,4,641.8735292,3,720,188.2697071,
LiAl-LDH,微米,20,100,0.054,9.2,1,1,0,0,"Li, Al",,4,641.8735292,5,720,124.3365411,
LiAl-LDH,微米,20,100,0.054,9.2,1,1,0,0,"Li, Al",,4,641.8735292,0.5,720,442.2511524,
LiAl-LDH,微米,20,100,0.054,9.2,1,1,0,0,"Li, Al",,4,641.8735292,1,720,343.5739057,
LiAl-LDH,微米,20,100,0.054,9.2,1,1,0,0,"Li, Al",,4,641.8735292,2,720,248.1875561,
LiAl-LDH,微米,20,100,0.054,9.2,1,1,0,0,"Li, Al",,4,641.8735292,3,720,186.8086342,
LiAl-LDH,微米,20,100,0.054,9.2,1,1,0,0,"Li, Al",,4,641.8735292,5,720,123.4127268,
LiAl-LDH,微米,20,100,0.054,9.2,1,1,0,0,"Li, Al",,4,33.31226117,2,720,10.26667757,
LiAl-LDH,微米,20,100,0.054,9.2,1,1,0,0,"Li, Al",,4,60.1613487,2,720,12.95218706,
LiAl-LDH,微米,20,100,0.054,9.2,1,1,0,0,"Li, Al",,4,87.52602224,2,720,44.85250499,
LiAl-LDH,微米,20,100,0.054,9.2,1,1,0,0,"Li, Al",,4,116.0541514,2,720,55.52808612,
LiAl-LDH,微米,20,100,0.054,9.2,1,1,0,0,"Li, Al",,4,173.5392019,2,720,83.16777608,
LiAl-LDH,微米,20,100,0.054,9.2,1,1,0,0,"Li, Al",,4,223.4294238,2,720,98.6708935,
LiAl-LDH,微米,20,100,0.054,9.2,1,1,0,0,"Li, Al",,4,342.8885277,2,720,131.6957703,
LiAl-LDH,微米,20,100,0.054,9.2,1,1,0,0,"Li, Al",,4,444.0591826,2,720,124.3783936,
LiAl-LDH,微米,20,100,0.054,9.2,1,1,0,0,"Li, Al",,4,547.5972103,2,720,184.329502,
LiAl-LDH,微米,20,100,0.054,9.2,1,1,0,0,"Li, Al",,4,664.977247,2,720,207.4031336,
LiAl-LDH,微米,20,100,0.054,9.2,1,1,0,0,"Li, Al",,4,863.5354978,2,720,193.4521,
LiAl-LDH,微米,20,100,0.054,9.2,1,1,0,0,"Li, Al",,4,1051.395453,2,720,281.2373746,
LiAl-LDH,微米,20,100,0.054,9.2,1,1,0,0,"Li, Al",,4,1609.7545,2,720,314.5010252,
LiAl-LDH,微米,20,100,0.054,9.2,1,1,0,0,"Li, Al",,4,33.31226117,2,720,10.38119653,
LiAl-LDH,微米,20,100,0.054,9.2,1,1,0,0,"Li, Al",,4,60.1613487,2,720,15.24234434,
LiAl-LDH,微米,20,100,0.054,9.2,1,1,0,0,"Li, Al",,4,87.52602224,2,720,38.92263509,
LiAl-LDH,微米,20,100,0.054,9.2,1,1,0,0,"Li, Al",,4,116.0541514,2,720,54.47504188,
LiAl-LDH,微米,20,100,0.054,9.2,1,1,0,0,"Li, Al",,4,173.5392019,2,720,70.91918178,
LiAl-LDH,微米,20,100,0.054,9.2,1,1,0,0,"Li, Al",,4,223.4294238,2,720,103.661339,
LiAl-LDH,微米,20,100,0.054,9.2,1,1,0,0,"Li, Al",,4,342.8885277,2,720,128.5755767,
LiAl-LDH,微米,20,100,0.054,9.2,1,1,0,0,"Li, Al",,4,444.0591826,2,720,140.6951346,
LiAl-LDH,微米,20,100,0.054,9.2,1,1,0,0,"Li, Al",,4,547.5972103,2,720,191.4409102,
LiAl-LDH,微米,20,100,0.054,9.2,1,1,0,0,"Li, Al",,4,664.977247,2,720,204.493505,
LiAl-LDH,微米,20,100,0.054,9.2,1,1,0,0,"Li, Al",,4,863.5354978,2,720,246.5556257,
LiAl-LDH,微米,20,100,0.054,9.2,1,1,0,0,"Li, Al",,4,1051.395453,2,720,285.1542504,
LiAl-LDH,微米,20,100,0.054,9.2,1,1,0,0,"Li, Al",,4,1609.7545,2,720,302.2463155,
LiAl-LDH,微米,20,100,0.054,9.2,1,1,0,0,"Li, Al",,4,116.7090412,2,2,14.67695082,
LiAl-LDH,微米,20,100,0.054,9.2,1,1,0,0,"Li, Al",,4,116.7090412,2,5,14.09860437,
LiAl-LDH,微米,20,100,0.054,9.2,1,1,0,0,"Li, Al",,4,116.7090412,2,10,14.19353138,
LiAl-LDH,微米,20,100,0.054,9.2,1,1,0,0,"Li, Al",,4,116.7090412,2,15,15.63331341,
LiAl-LDH,微米,20,100,0.054,9.2,1,1,0,0,"Li, Al",,4,116.7090412,2,25,17.45608509,
LiAl-LDH,微米,20,100,0.054,9.2,1,1,0,0,"Li, Al",,4,116.7090412,2,35,18.17048481,
LiAl-LDH,微米,20,100,0.054,9.2,1,1,0,0,"Li, Al",,4,116.7090412,2,65,19.64544712,
LiAl-LDH,微米,20,100,0.054,9.2,1,1,0,0,"Li, Al",,4,116.7090412,2,95,19.89965767,
LiAl-LDH,微米,20,100,0.054,9.2,1,1,0,0,"Li, Al",,4,116.7090412,2,155,23.20149407,
LiAl-LDH,微米,20,100,0.054,9.2,1,1,0,0,"Li, Al",,4,116.7090412,2,245,23.91166633,
LiAl-LDH,微米,20,100,0.054,9.2,1,1,0,0,"Li, Al",,4,116.7090412,2,335,28.37599356,
LiAl-LDH,微米,20,100,0.054,9.2,1,1,0,0,"Li, Al",,4,116.7090412,2,2,10.06899587,
LiAl-LDH,微米,20,100,0.054,9.2,1,1,0,0,"Li, Al",,4,116.7090412,2,5,9.383966634,
LiAl-LDH,微米,20,100,0.054,9.2,1,1,0,0,"Li, Al",,4,116.7090412,2,10,11.21270212,
LiAl-LDH,微米,20,100,0.054,9.2,1,1,0,0,"Li, Al",,4,116.7090412,2,15,9.50240928,
LiAl-LDH,微米,20,100,0.054,9.2,1,1,0,0,"Li, Al",,4,116.7090412,2,25,11.84831356,
LiAl-LDH,微米,20,100,0.054,9.2,1,1,0,0,"Li, Al",,4,116.7090412,2,35,12.68376591,
LiAl-LDH,微米,20,100,0.054,9.2,1,1,0,0,"Li, Al",,4,116.7090412,2,65,22.18472783,
LiAl-LDH,微米,20,100,0.054,9.2,1,1,0,0,"Li, Al",,4,116.7090412,2,95,29.5126885,
LiAl-LDH,微米,20,100,0.054,9.2,1,1,0,0,"Li, Al",,4,116.7090412,2,155,19.44026348,
LiAl-LDH,微米,20,100,0.054,9.2,1,1,0,0,"Li, Al",,4,116.7090412,2,245,23.21853327,
LiAl-LDH,微米,20,100,0.054,9.2,1,1,0,0,"Li, Al",,4,116.7090412,2,335,39.14993258,
LiAl-LDH,微米,20,100,0.054,9.2,1,1,0,0,"Li, Al",,2,852.0086211,2,720,199.3352001,
LiAl-LDH,微米,20,100,0.054,9.2,1,1,0,0,"Li, Al",,2,852.0086211,2,720,195.2288078,
LiAl-LDH,微米,20,100,0.054,9.2,1,1,0,0,"Li, Al",,3,852.0086211,2,720,205.320589,
LiAl-LDH,微米,20,100,0.054,9.2,1,1,0,0,"Li, Al",,3,852.0086211,2,720,198.7916433,
LiAl-LDH,微米,20,100,0.054,9.2,1,1,0,0,"Li, Al",,4,852.0086211,2,720,292.2128046,
LiAl-LDH,微米,20,100,0.054,9.2,1,1,0,0,"Li, Al",,4,852.0086211,2,720,262.8248426,
LiAl-LDH,微米,20,100,0.054,9.2,1,1,0,0,"Li, Al",,5,852.0086211,2,720,248.2355971,
LiAl-LDH,微米,20,100,0.054,9.2,1,1,0,0,"Li, Al",,5,852.0086211,2,720,276.8995422,
LiAl-LDH,微米,20,100,0.054,9.2,1,1,0,0,"Li, Al",,6,852.0086211,2,720,227.977123,
LiAl-LDH,微米,20,100,0.054,9.2,1,1,0,0,"Li, Al",,6,852.0086211,2,720,250.8000689,
LiAl-LDH,微米,20,100,0.054,9.2,1,1,0,0,"Li, Al",,7,852.0086211,2,720,205.9443231,
LiAl-LDH,微米,20,100,0.054,9.2,1,1,0,0,"Li, Al",,7,852.0086211,2,720,222.2470253,
LiAl-LDH,微米,20,100,0.054,9.2,1,1,0,0,"Li, Al",,8,852.0086211,2,720,182.6349422,
LiAl-LDH,微米,20,100,0.054,9.2,1,1,0,0,"Li, Al",,8,852.0086211,2,720,185.6818446,
LiAl-LDH,微米,20,100,0.054,9.2,1,1,0,0,"Li, Al",,9,852.0086211,2,720,148.929452,
LiAl-LDH,微米,20,100,0.054,9.2,1,1,0,0,"Li, Al",,9,852.0086211,2,720,123.3598167,
LiAl-LDH,微米,20,100,0.054,9.2,1,1,0,0,"Li, Al",,10,852.0086211,2,720,107.1036848,
LiAl-LDH,微米,20,100,0.054,9.2,1,1,0,0,"Li, Al",,10,852.0086211,2,720,100.065872,
LiAl-LDH,微米,20,100,0.054,9.2,1,1,0,0,"Li, Al",,11,852.0086211,2,720,92.96991666,
LiAl-LDH,微米,20,100,0.054,9.2,1,1,0,0,"Li, Al",,11,852.0086211,2,720,98.78844105,
γ-Al2O3,微米,146,40,0.53,/,1,0,0,0,Al,,1,575.032887,2,720,48.56030018,
γ-Al2O3,微米,146,40,0.53,/,1,0,0,0,Al,,2,575.032887,2,720,117.8289909,
γ-Al2O3,微米,146,40,0.53,/,1,0,0,0,Al,,3,575.032887,2,720,82.64698865,
γ-Al2O3,微米,146,40,0.53,/,1,0,0,0,Al,,5,575.032887,2,720,48.05002188,
γ-Al2O3,微米,146,40,0.53,/,1,0,0,0,Al,,7,575.032887,2,720,13.32374241,
γ-Al2O3,微米,146,40,0.53,/,1,0,0,0,Al,,9,575.032887,2,720,4.7762459,
γ-Al2O3,微米,146,40,0.53,/,1,0,0,0,Al,,11,575.032887,2,720,0.124441681,
γ-Al2O3,微米,146,40,0.53,/,1,0,0,0,Al,,1,546.4255469,2,720,33.90874075,
γ-Al2O3,微米,146,40,0.53,/,1,0,0,0,Al,,2,546.4255469,2,720,77.86632573,
γ-Al2O3,微米,146,40,0.53,/,1,0,0,0,Al,,3,546.4255469,2,720,51.47674007,
γ-Al2O3,微米,146,40,0.53,/,1,0,0,0,Al,,5,546.4255469,2,720,16.06151211,
γ-Al2O3,微米,146,40,0.53,/,1,0,0,0,Al,,7,546.4255469,2,720,0,
γ-Al2O3,微米,146,40,0.53,/,1,0,0,0,Al,,9,546.4255469,2,720,1.9266334,
γ-Al2O3,微米,146,40,0.53,/,1,0,0,0,Al,,11,546.4255469,2,720,0,
γ-Al2O3,微米,146,40,0.53,/,1,0,0,0,Al,,2,20.73876137,2,720,10.81729512,
γ-Al2O3,微米,146,40,0.53,/,1,0,0,0,Al,,2,43.62974445,2,720,22.07611249,
γ-Al2O3,微米,146,40,0.53,/,1,0,0,0,Al,,2,65.32871318,2,720,33.28398499,
γ-Al2O3,微米,146,40,0.53,/,1,0,0,0,Al,,2,90.38626048,2,720,43.48661356,
γ-Al2O3,微米,146,40,0.53,/,1,0,0,0,Al,,2,136.8625287,2,720,56.80063528,
γ-Al2O3,微米,146,40,0.53,/,1,0,0,0,Al,,2,183.5452072,2,720,63.61718034,
γ-Al2O3,微米,146,40,0.53,/,1,0,0,0,Al,,2,281.1095868,2,720,79.19126267,
γ-Al2O3,微米,146,40,0.53,/,1,0,0,0,Al,,2,396.1699092,2,720,83.59720226,
γ-Al2O3,微米,146,40,0.53,/,1,0,0,0,Al,,2,482.1222336,2,720,79.73269741,
γ-Al2O3,微米,146,40,0.53,/,1,0,0,0,Al,,2,567.7019513,2,720,75.78803615,
γ-Al2O3,微米,146,40,0.53,/,1,0,0,0,Al,,2,757.0461697,2,720,69.80894278,
γ-Al2O3,微米,146,40,0.53,/,1,0,0,0,Al,,2,909.1705685,2,720,76.94075944,
γ-Al2O3,微米,146,40,0.53,/,1,0,0,0,Al,,2,20.73876137,2,720,6.635159969,
γ-Al2O3,微米,146,40,0.53,/,1,0,0,0,Al,,2,43.62974445,2,720,18.89268178,
γ-Al2O3,微米,146,40,0.53,/,1,0,0,0,Al,,2,65.32871318,2,720,23.78719001,
γ-Al2O3,微米,146,40,0.53,/,1,0,0,0,Al,,2,90.38626048,2,720,32.93817654,
γ-Al2O3,微米,146,40,0.53,/,1,0,0,0,Al,,2,136.8625287,2,720,45.85825923,
γ-Al2O3,微米,146,40,0.53,/,1,0,0,0,Al,,2,183.5452072,2,720,65.02838508,
γ-Al2O3,微米,146,40,0.53,/,1,0,0,0,Al,,2,281.1095868,2,720,74.0919677,
γ-Al2O3,微米,146,40,0.53,/,1,0,0,0,Al,,2,396.1699092,2,720,80.90608774,
γ-Al2O3,微米,146,40,0.53,/,1,0,0,0,Al,,2,482.1222336,2,720,80.00591326,
γ-Al2O3,微米,146,40,0.53,/,1,0,0,0,Al,,2,567.7019513,2,720,65.43562987,
γ-Al2O3,微米,146,40,0.53,/,1,0,0,0,Al,,2,757.0461697,2,720,72.73261527,
γ-Al2O3,微米,146,40,0.53,/,1,0,0,0,Al,,2,909.1705685,2,720,68.38996083,
γ-Al2O3,微米,146,40,0.53,/,1,0,0,0,Al,,2,43.96509624,2,2,18.28145085,
γ-Al2O3,微米,146,40,0.53,/,1,0,0,0,Al,,2,43.96509624,2,5,21.10891091,
γ-Al2O3,微米,146,40,0.53,/,1,0,0,0,Al,,2,43.96509624,2,10,30.05071851,
γ-Al2O3,微米,146,40,0.53,/,1,0,0,0,Al,,2,43.96509624,2,20,22.930215,
γ-Al2O3,微米,146,40,0.53,/,1,0,0,0,Al,,2,43.96509624,2,30,23.19849026,
γ-Al2O3,微米,146,40,0.53,/,1,0,0,0,Al,,2,43.96509624,2,60,23.64801139,
γ-Al2O3,微米,146,40,0.53,/,1,0,0,0,Al,,2,43.96509624,2,90,23.82373425,
γ-Al2O3,微米,146,40,0.53,/,1,0,0,0,Al,,2,43.96509624,2,150,24.27922925,
γ-Al2O3,微米,146,40,0.53,/,1,0,0,0,Al,,2,43.96509624,2,270,24.60156166,
γ-Al2O3,微米,146,40,0.53,/,1,0,0,0,Al,,2,43.96509624,2,360,25.03405318,
γ-Al2O3,微米,146,40,0.53,/,1,0,0,0,Al,,2,43.96509624,2,490,25.17416206,
γ-Al2O3,微米,146,40,0.53,/,1,0,0,0,Al,,2,43.96509624,2,720,25.39130868,
γ-Al2O3,微米,146,40,0.53,/,1,0,0,0,Al,,2,43.96509624,2,1440,25.77492509,
γ-Al2O3,微米,150,50,0.28,/,1,0,0,0,Al,,2,43.96509624,2,2,8.045695634,
γ-Al2O3,微米,150,50,0.28,/,1,0,0,0,Al,,2,43.96509624,2,5,10.47799751,
γ-Al2O3,微米,150,50,0.28,/,1,0,0,0,Al,,2,43.96509624,2,10,11.18232923,
γ-Al2O3,微米,150,50,0.28,/,1,0,0,0,Al,,2,43.96509624,2,20,11.44365322,
γ-Al2O3,微米,150,50,0.28,/,1,0,0,0,Al,,2,43.96509624,2,30,11.96356942,
γ-Al2O3,微米,150,50,0.28,/,1,0,0,0,Al,,2,43.96509624,2,60,12.85713329,
γ-Al2O3,微米,150,50,0.28,/,1,0,0,0,Al,,2,43.96509624,2,90,14.52417905,
γ-Al2O3,微米,150,50,0.28,/,1,0,0,0,Al,,2,43.96509624,2,150,14.61590725,
γ-Al2O3,微米,150,50,0.28,/,1,0,0,0,Al,,2,43.96509624,2,300,16.01059238,
γ-Al2O3,微米,150,50,0.28,/,1,0,0,0,Al,,2,43.96509624,2,360,16.41609329,
γ-Al2O3,微米,150,50,0.28,/,1,0,0,0,Al,,2,43.96509624,2,490,16.54801933,
γ-Al2O3,微米,150,50,0.28,/,1,0,0,0,Al,,2,43.96509624,2,720,17.1418752,
γ-Al2O3,微米,150,50,0.28,/,1,0,0,0,Al,,2,43.96509624,2,1465,20.00673408,
γ-Al2O3,微米,150,50,0.28,/,1,0,0,0,Al,,2,20.73876137,2,720,10.45149287,
γ-Al2O3,微米,150,50,0.28,/,1,0,0,0,Al,,2,43.62974445,2,720,21.52695547,
γ-Al2O3,微米,150,50,0.28,/,1,0,0,0,Al,,2,65.32871318,2,720,24.44116136,
γ-Al2O3,微米,150,50,0.28,/,1,0,0,0,Al,,2,90.38626048,2,720,30.68345196,
γ-Al2O3,微米,150,50,0.28,/,1,0,0,0,Al,,2,136.8625287,2,720,55.87564977,
γ-Al2O3,微米,150,50,0.28,/,1,0,0,0,Al,,2,183.5452072,2,720,75.36109366,
γ-Al2O3,微米,150,50,0.28,/,1,0,0,0,Al,,2,281.1095868,2,720,83.4408092,
γ-Al2O3,微米,150,50,0.28,/,1,0,0,0,Al,,2,396.1699092,2,720,71.83779099,
γ-Al2O3,微米,150,50,0.28,/,1,0,0,0,Al,,2,482.1222336,2,720,68.269,
γ-Al2O3,微米,150,50,0.28,/,1,0,0,0,Al,,2,567.7019513,2,720,70.30833188,
γ-Al2O3,微米,150,50,0.28,/,1,0,0,0,Al,,2,757.0461697,2,720,70.22842663,
γ-Al2O3,微米,150,50,0.28,/,1,0,0,0,Al,,2,909.1705685,2,720,68.038,
γ-Al2O3,微米,150,50,0.28,/,1,0,0,0,Al,,2,20.73876137,2,720,5,
γ-Al2O3,微米,150,50,0.28,/,1,0,0,0,Al,,2,43.62974445,2,720,5.747854285,
γ-Al2O3,微米,150,50,0.28,/,1,0,0,0,Al,,2,65.32871318,2,720,11.39352958,
γ-Al2O3,微米,150,50,0.28,/,1,0,0,0,Al,,2,90.38626048,2,720,16.90222395,
γ-Al2O3,微米,150,50,0.28,/,1,0,0,0,Al,,2,136.8625287,2,720,34.12389997,
γ-Al2O3,微米,150,50,0.28,/,1,0,0,0,Al,,2,183.5452072,2,720,41.22159905,
γ-Al2O3,微米,150,50,0.28,/,1,0,0,0,Al,,2,281.1095868,2,720,61.29501451,
γ-Al2O3,微米,150,50,0.28,/,1,0,0,0,Al,,2,396.1699092,2,720,67.97894818,
γ-Al2O3,微米,150,50,0.28,/,1,0,0,0,Al,,2,482.1222336,2,720,67.40924355,
γ-Al2O3,微米,150,50,0.28,/,1,0,0,0,Al,,2,567.7019513,2,720,64.0397515,
γ-Al2O3,微米,150,50,0.28,/,1,0,0,0,Al,,2,757.0461697,2,720,67.79005011,
γ-Al2O3,微米,150,50,0.28,/,1,0,0,0,Al,,2,909.1705685,2,720,65.17884396,
γ-Al2O3,微米,150,50,0.28,/,1,0,0,0,Al,,1,546.4255469,2,720,22.20700282,
γ-Al2O3,微米,150,50,0.28,/,1,0,0,0,Al,,2,546.4255469,2,720,76.2189642,
γ-Al2O3,微米,150,50,0.28,/,1,0,0,0,Al,,3,546.4255469,2,720,25.49788419,
γ-Al2O3,微米,150,50,0.28,/,1,0,0,0,Al,,5,546.4255469,2,720,45.65326896,
γ-Al2O3,微米,150,50,0.28,/,1,0,0,0,Al,,7,546.4255469,2,720,23.42401222,
γ-Al2O3,微米,150,50,0.28,/,1,0,0,0,Al,,9,546.4255469,2,720,24.52395671,
γ-Al2O3,微米,150,50,0.28,/,1,0,0,0,Al,,11,546.4255469,2,720,8.325734637,
γ-Al2O3,微米,150,50,0.28,/,1,0,0,0,Al,,1,575.032887,2,720,38.67298056,
γ-Al2O3,微米,150,50,0.28,/,1,0,0,0,Al,,2,575.032887,2,720,105.5245277,
γ-Al2O3,微米,150,50,0.28,/,1,0,0,0,Al,,3,575.032887,2,720,83.01779671,
γ-Al2O3,微米,150,50,0.28,/,1,0,0,0,Al,,5,575.032887,2,720,58.50414602,
γ-Al2O3,微米,150,50,0.28,/,1,0,0,0,Al,,7,575.032887,2,720,32.05041713,
γ-Al2O3,微米,150,50,0.28,/,1,0,0,0,Al,,9,575.032887,2,720,19.16570291,
γ-Al2O3,微米,150,50,0.28,/,1,0,0,0,Al,,11,575.032887,2,720,12.5519182,
γ-Al2O3,微米,163,30,0.61,/,1,0,0,0,Al,,2,43.96509624,2,2,19.80551003,
γ-Al2O3,微米,163,30,0.61,/,1,0,0,0,Al,,2,43.96509624,2,5,23.31354408,
γ-Al2O3,微米,163,30,0.61,/,1,0,0,0,Al,,2,43.96509624,2,10,23.05025283,
γ-Al2O3,微米,163,30,0.61,/,1,0,0,0,Al,,2,43.96509624,2,20,23.51725382,
γ-Al2O3,微米,163,30,0.61,/,1,0,0,0,Al,,2,43.96509624,2,30,23.74813321,
γ-Al2O3,微米,163,30,0.61,/,1,0,0,0,Al,,2,43.96509624,2,60,23.96006071,
γ-Al2O3,微米,163,30,0.61,/,1,0,0,0,Al,,2,43.96509624,2,90,23.91563593,
γ-Al2O3,微米,163,30,0.61,/,1,0,0,0,Al,,2,43.96509624,2,150,24.21371391,
γ-Al2O3,微米,163,30,0.61,/,1,0,0,0,Al,,2,43.96509624,2,300,24.51904463,
γ-Al2O3,微米,163,30,0.61,/,1,0,0,0,Al,,2,43.96509624,2,360,24.63187551,
γ-Al2O3,微米,163,30,0.61,/,1,0,0,0,Al,,2,43.96509624,2,490,24.69288217,
γ-Al2O3,微米,163,30,0.61,/,1,0,0,0,Al,,2,43.96509624,2,720,24.80310161,
γ-Al2O3,微米,163,30,0.61,/,1,0,0,0,Al,,2,43.96509624,2,1465,25.30518076,
γ-Al2O3,微米,163,30,0.61,/,1,0,0,0,Al,,2,20.73876137,2,720,10.81729512,
γ-Al2O3,微米,163,30,0.61,/,1,0,0,0,Al,,2,43.62974445,2,720,21.21038259,
γ-Al2O3,微米,163,30,0.61,/,1,0,0,0,Al,,2,65.32871318,2,720,32.45188537,
γ-Al2O3,微米,163,30,0.61,/,1,0,0,0,Al,,2,90.38626048,2,720,43.31721719,
γ-Al2O3,微米,163,30,0.61,/,1,0,0,0,Al,,2,136.8625287,2,720,51.01163141,
γ-Al2O3,微米,163,30,0.61,/,1,0,0,0,Al,,2,183.5452072,2,720,64.27939058,
γ-Al2O3,微米,163,30,0.61,/,1,0,0,0,Al,,2,281.1095868,2,720,81.55101602,
γ-Al2O3,微米,163,30,0.61,/,1,0,0,0,Al,,2,396.1699092,2,720,101.0072062,
γ-Al2O3,微米,163,30,0.61,/,1,0,0,0,Al,,2,482.1222336,2,720,108.2814353,
γ-Al2O3,微米,163,30,0.61,/,1,0,0,0,Al,,2,567.7019513,2,720,103.1600587,
γ-Al2O3,微米,163,30,0.61,/,1,0,0,0,Al,,2,757.0461697,2,720,105.2102258,
γ-Al2O3,微米,163,30,0.61,/,1,0,0,0,Al,,2,909.1705685,2,720,107.2729729,
γ-Al2O3,微米,163,30,0.61,/,1,0,0,0,Al,,2,20.73876137,2,720,8.440733142,
γ-Al2O3,微米,163,30,0.61,/,1,0,0,0,Al,,2,43.62974445,2,720,19.39928459,
γ-Al2O3,微米,163,30,0.61,/,1,0,0,0,Al,,2,65.32871318,2,720,27.0498248,
γ-Al2O3,微米,163,30,0.61,/,1,0,0,0,Al,,2,90.38626048,2,720,34.82336943,
γ-Al2O3,微米,163,30,0.61,/,1,0,0,0,Al,,2,136.8625287,2,720,50.27016761,
γ-Al2O3,微米,163,30,0.61,/,1,0,0,0,Al,,2,183.5452072,2,720,66.87870774,
γ-Al2O3,微米,163,30,0.61,/,1,0,0,0,Al,,2,281.1095868,2,720,83.03570013,
γ-Al2O3,微米,163,30,0.61,/,1,0,0,0,Al,,2,396.1699092,2,720,73.49822878,
γ-Al2O3,微米,163,30,0.61,/,1,0,0,0,Al,,2,482.1222336,2,720,73.81915615,
γ-Al2O3,微米,163,30,0.61,/,1,0,0,0,Al,,2,567.7019513,2,720,70.96950465,
γ-Al2O3,微米,163,30,0.61,/,1,0,0,0,Al,,2,757.0461697,2,720,72.61567269,
γ-Al2O3,微米,163,30,0.61,/,1,0,0,0,Al,,2,909.1705685,2,720,70.81176317,
γ-Al2O3,微米,163,30,0.61,/,1,0,0,0,Al,,1,546.4255469,2,720,32.64370959,
γ-Al2O3,微米,163,30,0.61,/,1,0,0,0,Al,,2,546.4255469,2,720,91.22338689,
γ-Al2O3,微米,163,30,0.61,/,1,0,0,0,Al,,3,546.4255469,2,720,56.09198894,
γ-Al2O3,微米,163,30,0.61,/,1,0,0,0,Al,,5,546.4255469,2,720,21.31028931,
γ-Al2O3,微米,163,30,0.61,/,1,0,0,0,Al,,7,546.4255469,2,720,0,
γ-Al2O3,微米,163,30,0.61,/,1,0,0,0,Al,,9,546.4255469,2,720,0,
γ-Al2O3,微米,163,30,0.61,/,1,0,0,0,Al,,11,546.4255469,2,720,0,
γ-Al2O3,微米,163,30,0.61,/,1,0,0,0,Al,,1,575.032887,2,720,58.85814219,
γ-Al2O3,微米,163,30,0.61,/,1,0,0,0,Al,,2,575.032887,2,720,135.88682,
γ-Al2O3,微米,163,30,0.61,/,1,0,0,0,Al,,3,575.032887,2,720,95.88536621,
γ-Al2O3,微米,163,30,0.61,/,1,0,0,0,Al,,5,575.032887,2,720,48.77605073,
γ-Al2O3,微米,163,30,0.61,/,1,0,0,0,Al,,7,575.032887,2,720,23.45199681,
γ-Al2O3,微米,163,30,0.61,/,1,0,0,0,Al,,9,575.032887,2,720,19.05837935,
γ-Al2O3,微米,163,30,0.61,/,1,0,0,0,Al,,11,575.032887,2,720,3.174244619,
JU-111,纳米,76,/,/,/,1,1,0,0,Al,,2,25.458,2,1440,12.2205625,
JU-111,纳米,76,/,/,/,1,1,0,0,Al,,2,49.1705,2,1440,23.153625,
JU-111,纳米,76,/,/,/,1,1,0,0,Al,,2,101.837,2,1440,49.54025,
JU-111,纳米,76,/,/,/,1,1,0,0,Al,,2,153.9232,2,1440,75.27,
JU-111,纳米,76,/,/,/,1,1,0,0,Al,,2,210.562,2,1440,104.1535,
JU-111,纳米,76,/,/,/,1,1,0,0,Al,,2,311.8112,2,1440,155.2616,
JU-111,纳米,76,/,/,/,1,1,0,0,Al,,2,407.328,2,1440,196.791,
JU-111,纳米,76,/,/,/,1,1,0,0,Al,,2,618.3904,2,1440,307.6928,
JU-111,纳米,76,/,/,/,1,1,0,0,Al,,2,808.872,2,1440,381.368,
JU-111,纳米,76,/,/,/,1,1,0,0,Al,,2,1014.885,2,1440,400.94,
JU-111,纳米,76,/,/,/,1,1,0,0,Al,,2,1232.6,2,1440,408.568,
JU-111,纳米,76,/,/,/,1,1,0,0,Al,,2,1451.232,2,1440,408.628,
JU-111,纳米,76,/,/,/,1,1,0,0,Al,,3,25.458,2,1440,12.6358125,
JU-111,纳米,76,/,/,/,1,1,0,0,Al,,3,49.1705,2,1440,24.449625,
JU-111,纳米,76,/,/,/,1,1,0,0,Al,,3,101.837,2,1440,50.56,
JU-111,纳米,76,/,/,/,1,1,0,0,Al,,3,153.9232,2,1440,76.5048,
JU-111,纳米,76,/,/,/,1,1,0,0,Al,,3,210.562,2,1440,104.2855,
JU-111,纳米,76,/,/,/,1,1,0,0,Al,,3,311.8112,2,1440,155.3792,
JU-111,纳米,76,/,/,/,1,1,0,0,Al,,3,407.328,2,1440,202.481,
JU-111,纳米,76,/,/,/,1,1,0,0,Al,,3,618.3904,2,1440,304.888,
JU-111,纳米,76,/,/,/,1,1,0,0,Al,,3,808.872,2,1440,377.562,
JU-111,纳米,76,/,/,/,1,1,0,0,Al,,3,1014.885,2,1440,389.6675,
JU-111,纳米,76,/,/,/,1,1,0,0,Al,,3,1232.6,2,1440,405.152,
JU-111,纳米,76,/,/,/,1,1,0,0,Al,,3,1451.232,2,1440,407.904,
JU-111,纳米,76,/,/,/,1,1,0,0,Al,,4,25.458,2,1440,12.629375,
JU-111,纳米,76,/,/,/,1,1,0,0,Al,,4,49.1705,2,1440,24.209625,
JU-111,纳米,76,/,/,/,1,1,0,0,Al,,4,101.837,2,1440,50.77875,
JU-111,纳米,76,/,/,/,1,1,0,0,Al,,4,153.9232,2,1440,76.7884,
JU-111,纳米,76,/,/,/,1,1,0,0,Al,,4,210.562,2,1440,104.1465,
JU-111,纳米,76,/,/,/,1,1,0,0,Al,,4,311.8112,2,1440,155.568,
JU-111,纳米,76,/,/,/,1,1,0,0,Al,,4,407.328,2,1440,203.033,
JU-111,纳米,76,/,/,/,1,1,0,0,Al,,4,618.3904,2,1440,305.8544,
JU-111,纳米,76,/,/,/,1,1,0,0,Al,,4,808.872,2,1440,362.974,
JU-111,纳米,76,/,/,/,1,1,0,0,Al,,4,1014.885,2,1440,367.335,
JU-111,纳米,76,/,/,/,1,1,0,0,Al,,4,1232.6,2,1440,366.376,
JU-111,纳米,76,/,/,/,1,1,0,0,Al,,4,1451.232,2,1440,405.26,
JU-111,纳米,76,/,/,/,1,1,0,0,Al,,6,25.458,2,1440,12.6211875,
JU-111,纳米,76,/,/,/,1,1,0,0,Al,,6,49.1705,2,1440,24.42275,
JU-111,纳米,76,/,/,/,1,1,0,0,Al,,6,101.837,2,1440,50.66725,
JU-111,纳米,76,/,/,/,1,1,0,0,Al,,6,153.9232,2,1440,76.6916,
JU-111,纳米,76,/,/,/,1,1,0,0,Al,,6,210.562,2,1440,104.894,
JU-111,纳米,76,/,/,/,1,1,0,0,Al,,6,311.8112,2,1440,148.536,
JU-111,纳米,76,/,/,/,1,1,0,0,Al,,6,407.328,2,1440,154.648,
JU-111,纳米,76,/,/,/,1,1,0,0,Al,,6,618.3904,2,1440,164.568,
JU-111,纳米,76,/,/,/,1,1,0,0,Al,,6,808.872,2,1440,161.222,
JU-111,纳米,76,/,/,/,1,1,0,0,Al,,6,1014.885,2,1440,159.05,
JU-111,纳米,76,/,/,/,1,1,0,0,Al,,6,1232.6,2,1440,170.504,
JU-111,纳米,76,/,/,/,1,1,0,0,Al,,6,1451.232,2,1440,179.364,
JU-111,纳米,76,/,/,/,1,1,0,0,Al,,10.96,530.5491991,2,1440,23.6524,
JU-111,纳米,76,/,/,/,1,1,0,0,Al,,9.98,530.5491991,2,1440,77.73042,
JU-111,纳米,76,/,/,/,1,1,0,0,Al,,8.98,530.5491991,2,1440,108.14534,
JU-111,纳米,76,/,/,/,1,1,0,0,Al,,8.01,530.5491991,2,1440,130.36751,
JU-111,纳米,76,/,/,/,1,1,0,0,Al,,6.95,530.5491991,2,1440,151.50222,
JU-111,纳米,76,/,/,/,1,1,0,0,Al,,5.95,530.5491991,2,1440,167.6638,
JU-111,纳米,76,/,/,/,1,1,0,0,Al,,5.05,530.5491991,2,1440,204.64169,
JU-111,纳米,76,/,/,/,1,1,0,0,Al,,3.99,530.5491991,2,1440,258.53444,
JU-111,纳米,76,/,/,/,1,1,0,0,Al,,3.02,530.5491991,2,1440,224.20578,
JU-111,纳米,76,/,/,/,1,1,0,0,Al,,2.04,530.5491991,2,1440,261.51651,
JU-111,纳米,76,/,/,/,1,1,0,0,Al,,10.96,475.87533,2,1440,36.40492,
JU-111,纳米,76,/,/,/,1,1,0,0,Al,,9.98,475.87533,2,1440,72.91744,
JU-111,纳米,76,/,/,/,1,1,0,0,Al,,8.98,475.87533,2,1440,100.655,
JU-111,纳米,76,/,/,/,1,1,0,0,Al,,8.01,475.87533,2,1440,115.77218,
JU-111,纳米,76,/,/,/,1,1,0,0,Al,,6.95,475.87533,2,1440,132.72277,
JU-111,纳米,76,/,/,/,1,1,0,0,Al,,5.95,475.87533,2,1440,146.6807,
JU-111,纳米,76,/,/,/,1,1,0,0,Al,,5.05,475.87533,2,1440,183.51228,
JU-111,纳米,76,/,/,/,1,1,0,0,Al,,3.99,475.87533,2,1440,236.14535,
JU-111,纳米,76,/,/,/,1,1,0,0,Al,,3.02,475.87533,2,1440,235.88077,
JU-111,纳米,76,/,/,/,1,1,0,0,Al,,2.04,475.87533,2,1440,236.43539,
JU-111,纳米,76,/,/,/,1,1,0,0,Al,,4,485.9378291,2,1,54.44125,
JU-111,纳米,76,/,/,/,1,1,0,0,Al,,4,485.9378291,2,5,71.40375,
JU-111,纳米,76,/,/,/,1,1,0,0,Al,,4,485.9378291,2,10,83.1725,
JU-111,纳米,76,/,/,/,1,1,0,0,Al,,4,485.9378291,2,20,90.55625,
JU-111,纳米,76,/,/,/,1,1,0,0,Al,,4,485.9378291,2,30,99,
JU-111,纳米,76,/,/,/,1,1,0,0,Al,,4,485.9378291,2,60,115.365,
JU-111,纳米,76,/,/,/,1,1,0,0,Al,,4,485.9378291,2,180,138.3225,
